Repository: evalinghan/Spectral-Processing

# Processing Spectra

Here you will find two scripts that I have build to process and visualize the spectral centroid of mineral spectra.
Results of these scripts were published in Scheller & Ehlmann (2020), JGR. 
This directory includes the following python scripts: 

CentroidCalculations_LinearMixing_Visualization.py

MakeTernaryPlots.py

## CentroidCalculations_LinearMixing_Visualization

This script calculates the spectral centroid for a given wavelength range.
It also calculates linear mixtures of spectra and computes the centroid of the simulated linear mixture
Last, it provides some visualizations of these data.
I refer to Scheller & Ehlmann (2020), JGR for mathematical description and practical use of the spectral centroid algorithm.

Test data for script is found in the Data directory. 

Note that not all test data do not belong to the creator!

See directory for list of references for data.

## MakeTernaryPlots

This script can produce heat maps in a ternary (triangular) plot.
It works for visualization of data that has 2-3 positional coordinates and a data value.

You will need the package ternary in order to use this.
Install this package through anaconda: 

```bash
conda install python-ternary
```

All credit for ternary goes to github user marcharper.

# References for data

9D44_BFU_altered.csv => Scheller & Ehlmann (2020) JGR
9D44_BFU.csv => Scheller & Ehlmann (2020) JGR
9D44_MixLithPlan.csv => Scheller & Ehlmann (2020) JGR
9D44_plateau.csv => Scheller & Ehlmann (2020) JGR
16EF_MixLithPlan.csv => Scheller & Ehlmann (2020) JGR
Dune1_FRT000199C7_tab.txt => Scheller & Ehlmann (2020) JGR
Dune2_FRT000064D9.txt => Scheller & Ehlmann (2020) JGR

HCPX_brown.txt => http://planetary.brown.edu/relabdocs/synth_pyx/pyroxenes.html

LCPX_brown.txt => http://planetary.brown.edu/relabdocs/synth_pyx/pyroxenes.html

Klima_2007.txt => http://planetary.brown.edu/relabdocs/synth_pyx/pyroxenes.html

cannon_2017.txt => Cannon et al. (2017) Spectral properties of Martian and other planetary glasses and their detection in remotely sensed data. JGR.

File: Data/HCPX_brown.txt (part 1 of 3)
RELAB ID	DL_CMP-051	DL-CMP-057	DL-CMP-058	DL-CMP-055	DL-CMP-050	DL-CMP-054	DL-CMP-086	DL-CMP-060	DL-CMP-072	DL-CMP-087	DL-CMP-084	DL-CMP-078	DL-CMP-067	DL-CMP-073	DL-CMP-068	DL-CMP-074	DL-CMP-066	DL-CMP-085	DL-CMP-032	DL-CMP-077	DL-CMP-075	DL-CMP-079	DL-CMP-071	DL-CMP-076	DL-CMP-070
Wavelength (um)	051 - Wo27 En39 Fs34	057 - Wo25 En36 Fs39	058 - Wo27 En28 Fs45	055 - Wo26 En18 Fs56	050 - Wo23 En19 Fs58	054 - Wo23 En6 Fs70	086 - Wo25 Fs75	060- Wo30 En70	072 - Wo30 En70	087 - Wo29 Fs71	084 - Wo35 Fs65	078 - Wo38 En63	067 - Wo39 En52 Fs9	073 - Wo39 En36 Fs25	068 - Wo38 En29 Fs33	074 - Wo39 En24 Fs37	066 - Wo38 En15 Fs48	085 - Wo39 Fs61	032 - Wo46 En54	077 - Wo45 En52 Fs3	075 - Wo45 En46 Fs9	079 - Wo47 En38 Fs15	071 - Wo46 En23 Fs31	076 - Wo46 En18 Fs35	070 - Wo45 En14 Fs41
0.3	0.07353	0.05204	0.10695	0.06466	0.04992	0.03985	0.0805	0.678	0.61234	0.10222	0.11131	0.709	0.09959	0.05868	0.05933	0.05257	0.05821	0.158	0.82328	0.24866	0.15653	0.04088	0.04956	0.03594	0.04221
0.305	0.06274	0.05087	0.10369	0.05682	0.04093	0.0396	0.07097	0.68585	0.62903	0.08809	0.09777	0.71044	0.10367	0.06192	0.05702	0.0506	0.04741	0.13899	0.84215	0.26183	0.15351	0.04173	0.0425	0.03547	0.03468
0.31	0.05842	0.0508	0.09942	0.04686	0.03675	0.03594	0.06452	0.693	0.64529	0.07883	0.08538	0.7168	0.10352	0.05412	0.05334	0.05124	0.04783	0.11491	0.85073	0.27256	0.15952	0.04082	0.044	0.03581	0.03253
0.315	0.05753	0.04394	0.10551	0.04515	0.0339	0.03239	0.05856	0.69356	0.65269	0.06778	0.07583	0.71468	0.1081	0.05551	0.05315	0.05148	0.0457	0.09928	0.86358	0.28606	0.16449	0.03882	0.04416	0.03616	0.0316
0.32	0.05752	0.04726	0.10769	0.04612	0.03398	0.03188	0.04867	0.69666	0.66035	0.06129	0.0639	0.7233	0.11214	0.05604	0.05426	0.05028	0.04543	0.09019	0.87562	0.29349	0.17128	0.04033	0.0429	0.0361	0.0299
0.325	0.05868	0.04699	0.11017	0.04739	0.03276	0.03148	0.04516	0.70627	0.67334	0.05436	0.06424	0.73234	0.11691	0.05946	0.05526	0.05171	0.04706	0.08155	0.8777	0.3094	0.17728	0.04112	0.04405	0.03776	0.03232
0.33	0.06305	0.05058	0.11682	0.04823	0.03252	0.03089	0.04629	0.70864	0.67867	0.04967	0.05807	0.74494	0.12276	0.0597	0.05936	0.05407	0.05091	0.07773	0.88714	0.32297	0.1861	0.04092	0.04527	0.03804	0.03195
0.335	0.0684	0.05419	0.12515	0.05132	0.03281	0.03016	0.04557	0.71661	0.6865	0.05132	0.0575	0.75124	0.13016	0.06756	0.06281	0.05775	0.0546	0.07862	0.89068	0.34038	0.19647	0.04286	0.04757	0.0392	0.03366
0.34	0.074	0.05892	0.13795	0.05598	0.03506	0.0307	0.04455	0.71674	0.68834	0.05111	0.05641	0.7589	0.13836	0.07151	0.06797	0.06272	0.05994	0.08188	0.89153	0.36129	0.2094	0.04338	0.05103	0.04059	0.03543
0.345	0.08215	0.06427	0.1511	0.06069	0.03794	0.03161	0.0433	0.72039	0.68938	0.05064	0.05812	0.76276	0.14905	0.07754	0.07539	0.06924	0.06721	0.08672	0.89742	0.38174	0.2254	0.0451	0.05563	0.04324	0.03994
0.35	0.09242	0.0702	0.16825	0.06734	0.04145	0.03221	0.03882	0.72259	0.69178	0.04454	0.05212	0.76955	0.15887	0.08405	0.08326	0.0755	0.07483	0.08301	0.89916	0.40295	0.24493	0.04662	0.05964	0.04454	0.04322
0.355	0.10569	0.07972	0.18962	0.07796	0.04771	0.0336	0.03524	0.72494	0.69529	0.03908	0.04776	0.77152	0.17208	0.09334	0.095	0.08372	0.08502	0.08091	0.90437	0.42651	0.26719	0.0495	0.06599	0.04696	0.04887
0.36	0.12251	0.0898	0.21496	0.09136	0.05641	0.03563	0.03468	0.72906	0.69542	0.03973	0.04721	0.77507	0.1874	0.10309	0.10974	0.09365	0.09846	0.08611	0.90815	0.45116	0.29131	0.05332	0.07329	0.04898	0.0554
0.365	0.14388	0.10338	0.24524	0.10891	0.06885	0.03805	0.03696	0.73126	0.6994	0.0438	0.04913	0.77907	0.2037	0.11577	0.12907	0.1064	0.11449	0.0982	0.91201	0.47645	0.32138	0.05779	0.08235	0.05089	0.06331
0.37	0.16523	0.11819	0.27566	0.13092	0.0847	0.04249	0.04113	0.73325	0.7006	0.05054	0.05437	0.78087	0.21993	0.12915	0.15198	0.12138	0.13371	0.11423	0.91436	0.50085	0.34976	0.06253	0.09254	0.05346	0.07275
0.375	0.18974	0.13395	0.30891	0.15568	0.10478	0.04896	0.04733	0.73535	0.70224	0.05949	0.06095	0.78477	0.23652	0.14269	0.17784	0.13736	0.1549	0.13225	0.9171	0.52216	0.38017	0.06799	0.10475	0.05587	0.08295
0.38	0.2136	0.15033	0.34187	0.18373	0.12655	0.05696	0.05537	0.73786	0.70508	0.07063	0.0707	0.78706	0.25295	0.15657	0.20711	0.15469	0.17826	0.15211	0.92072	0.54482	0.4094	0.07468	0.11721	0.0587	0.09552
0.385	0.23716	0.16605	0.37404	0.21162	0.14994	0.06672	0.06513	0.74057	0.70443	0.08277	0.08197	0.78919	0.27009	0.17054	0.23645	0.17211	0.20307	0.17233	0.92258	0.5619	0.4369	0.08186	0.13015	0.06162	0.11009
0.39	0.25847	0.18011	0.40352	0.23917	0.17261	0.07692	0.07564	0.74086	0.70688	0.09612	0.09613	0.79	0.28516	0.18251	0.26617	0.18946	0.22771	0.19339	0.9262	0.57793	0.46159	0.08941	0.14283	0.06484	0.12539
0.395	0.27589	0.1914	0.42826	0.26109	0.19153	0.08642	0.08511	0.7447	0.7093	0.10803	0.10966	0.79032	0.29861	0.19273	0.2915	0.20554	0.24872	0.2114	0.92761	0.59174	0.48244	0.09676	0.15412	0.06833	0.13988
0.4	0.29731	0.20217	0.45274	0.28813	0.21496	0.09871	0.09417	0.74236	0.71059	0.11949	0.12319	0.78895	0.31139	0.20238	0.31789	0.22078	0.27012	0.22834	0.93228	0.6024	0.50285	0.10348	0.16447	0.07098	0.15296
0.405	0.31711	0.21376	0.48061	0.31795	0.23909	0.1119	0.10645	0.74499	0.71127	0.13424	0.142	0.7876	0.32466	0.21261	0.34913	0.23693	0.29287	0.24764	0.93421	0.61527	0.52274	0.11049	0.17596	0.07421	0.16815
0.41	0.33254	0.22234	0.49894	0.33736	0.25615	0.12194	0.1163	0.74552	0.71373	0.14736	0.15813	0.79164	0.33533	0.22076	0.37111	0.25159	0.31276	0.26363	0.93549	0.62392	0.53854	0.11666	0.18518	0.07689	0.18085
0.415	0.34365	0.22841	0.51241	0.35122	0.26858	0.12996	0.12227	0.74735	0.713	0.15655	0.16997	0.79402	0.34418	0.22666	0.38636	0.26211	0.32555	0.27633	0.93569	0.6321	0.54883	0.12137	0.19265	0.07945	0.19131
0.42	0.35242	0.23365	0.52388	0.3631	0.27949	0.13731	0.12775	0.74876	0.71457	0.16497	0.17759	0.79636	0.35156	0.23161	0.39782	0.27152	0.3371	0.28665	0.93632	0.63768	0.55846	0.12472	0.19869	0.08158	0.19935
0.425	0.35903	0.23735	0.53171	0.37221	0.28579	0.14277	0.13253	0.74917	0.715	0.17269	0.1874	0.79855	0.35815	0.23615	0.40959	0.28099	0.34651	0.29742	0.93751	0.64429	0.56628	0.12773	0.20484	0.08323	0.20603
0.43	0.35919	0.23843	0.53119	0.37127	0.28413	0.14416	0.13439	0.751	0.71646	0.17663	0.18987	0.8034	0.3614	0.23822	0.41259	0.28573	0.35017	0.30402	0.93846	0.64641	0.57076	0.12911	0.20801	0.08435	0.20869
0.435	0.35868	0.23814	0.52868	0.36448	0.28166	0.14237	0.13139	0.75227	0.71623	0.17427	0.18669	0.80332	0.36217	0.23822	0.40574	0.28736	0.34544	0.30535	0.9394	0.64684	0.56938	0.12858	0.2083	0.08455	0.20745
0.44	0.36228	0.24163	0.53381	0.36747	0.28504	0.1436	0.13061	0.75318	0.71737	0.17389	0.18475	0.80555	0.36467	0.23965	0.40786	0.28994	0.34616	0.30738	0.93916	0.65259	0.57425	0.12827	0.20994	0.08457	0.20696
0.445	0.36899	0.24596	0.54217	0.37895	0.29398	0.14915	0.13536	0.75299	0.71819	0.18023	0.19307	0.81002	0.36786	0.24343	0.42024	0.29714	0.35325	0.31527	0.93889	0.65694	0.58006	0.12886	0.21359	0.08469	0.20779
0.45	0.37138	0.24947	0.54817	0.38649	0.29979	0.15337	0.13927	0.75481	0.71889	0.18549	0.19857	0.81272	0.37021	0.2458	0.42974	0.30144	0.35877	0.32176	0.93976	0.66202	0.58586	0.12904	0.21616	0.0847	0.20797
0.455	0.37518	0.25248	0.55399	0.39292	0.30502	0.15689	0.14146	0.75566	0.71892	0.1886	0.20235	0.81369	0.37292	0.24858	0.43663	0.30637	0.36308	0.32591	0.9398	0.66363	0.58909	0.12962	0.21905	0.08503	0.20931
0.46	0.38169	0.25678	0.56199	0.40245	0.31351	0.16251	0.14538	0.75556	0.72088	0.19464	0.20838	0.81697	0.37741	0.25181	0.44638	0.31263	0.36975	0.33244	0.94011	0.66879	0.59616	0.13185	0.22256	0.08619	0.21289
0.465	0.3865	0.25924	0.5665	0.40768	0.31771	0.16605	0.14838	0.7573	0.72079	0.19969	0.21363	0.81883	0.38195	0.25482	0.45299	0.3187	0.3757	0.33795	0.94146	0.67107	0.59996	0.13461	0.22678	0.08761	0.21859
0.47	0.38897	0.2602	0.56803	0.40715	0.31695	0.1664	0.14869	0.75532	0.72184	0.20089	0.21583	0.82083	0.38637	0.25646	0.45416	0.32196	0.3786	0.34134	0.94171	0.67422	0.60353	0.13735	0.22948	0.08906	0.22335
0.475	0.39394	0.26208	0.57252	0.40907	0.31858	0.16734	0.1486	0.75866	0.72274	0.20144	0.21657	0.82589	0.39135	0.25954	0.45764	0.32634	0.38287	0.34363	0.9432	0.67738	0.60648	0.14011	0.23327	0.09042	0.22896
0.48	0.39854	0.26436	0.57583	0.41298	0.32106	0.17028	0.15079	0.75824	0.72379	0.20556	0.22123	0.82864	0.39566	0.26186	0.46174	0.33036	0.38865	0.34923	0.94386	0.68022	0.61066	0.14277	0.23634	0.09204	0.23419
0.485	0.40367	0.26693	0.57959	0.41841	0.32616	0.17401	0.1534	0.7594	0.72237	0.20991	0.22542	0.83048	0.39965	0.2643	0.4666	0.33432	0.39338	0.35383	0.944	0.68263	0.61281	0.1452	0.23955	0.09338	0.23892
0.49	0.41036	0.27036	0.58759	0.42622	0.33475	0.17999	0.15632	0.76011	0.7241	0.2154	0.23118	0.83441	0.40404	0.26738	0.47247	0.33824	0.4001	0.36011	0.94447	0.68504	0.61757	0.1482	0.24375	0.09493	0.24447
0.495	0.41976	0.27557	0.59991	0.44291	0.34996	0.19047	0.16345	0.7604	0.7239	0.22692	0.24496	0.83512	0.41019	0.27237	0.48599	0.34632	0.41307	0.36952	0.94548	0.68833	0.62329	0.15268	0.25002	0.09711	0.25372
0.5	0.42226	0.27646	0.60142	0.44531	0.35236	0.19499	0.16707	0.76019	0.72519	0.23419	0.25128	0.83823	0.4149	0.27499	0.489	0.3503	0.41986	0.37514	0.94603	0.68836	0.62511	0.1568	0.25432	0.09926	0.26121
0.505	0.40825	0.26741	0.57562	0.42179	0.32685	0.18621	0.16278	0.76084	0.72407	0.23027	0.24095	0.83947	0.41524	0.27304	0.46937	0.34473	0.41174	0.37136	0.94553	0.68218	0.61573	0.15855	0.25324	0.10108	0.26417
0.51	0.39525	0.25703	0.55051	0.37968	0.30247	0.16603	0.14094	0.76006	0.72571	0.20293	0.19813	0.84059	0.41121	0.26293	0.41608	0.32265	0.37442	0.34571	0.94472	0.68105	0.59853	0.15479	0.24125	0.10147	0.25251
0.515	0.42624	0.27236	0.59126	0.41706	0.33739	0.18284	0.14724	0.76157	0.72539	0.21042	0.21801	0.84276	0.42667	0.27419	0.45226	0.33938	0.40422	0.35846	0.94613	0.69038	0.6175	0.16389	0.25648	0.10541	0.27524
0.52	0.45194	0.28525	0.62129	0.46577	0.37923	0.21387	0.16921	0.76139	0.72664	0.24576	0.25554	0.84644	0.43923	0.28596	0.4956	0.36101	0.44359	0.38373	0.94842	0.69579	0.63312	0.17407	0.27043	0.10943	0.29775
0.525	0.46378	0.29156	0.63637	0.48864	0.39997	0.23152	0.18092	0.76315	0.72617	0.26702	0.27757	0.84936	0.44767	0.29198	0.51487	0.3714	0.46422	0.39804	0.94943	0.6973	0.63975	0.18034	0.27845	0.11274	0.31356
0.53	0.47101	0.29467	0.64364	0.50197	0.4115	0.24269	0.18798	0.76219	0.72669	0.28107	0.29085	0.85127	0.4531	0.29601	0.52307	0.3771	0.4772	0.40601	0.94973	0.6985	0.64403	0.1857	0.28401	0.1155	0.32618
0.535	0.47546	0.29659	0.64699	0.50851	0.4182	0.2503	0.19187	0.76376	0.7265	0.29067	0.29969	0.85322	0.45808	0.299	0.52707	0.38014	0.48576	0.4113	0.94931	0.6976	0.64391	0.1901	0.2883	0.1178	0.33684
0.54	0.47502	0.29619	0.6434	0.50765	0.41693	0.25288	0.19349	0.76337	0.72768	0.2955	0.3014	0.85501	0.4607	0.29996	0.52474	0.37998	0.48979	0.41344	0.95001	0.69756	0.64355	0.19299	0.28997	0.11966	0.3438
0.545	0.47042	0.29427	0.63469	0.49692	0.4078	0.24885	0.1906	0.76432	0.72708	0.29261	0.29524	0.85638	0.46212	0.29999	0.5151	0.37702	0.48521	0.41152	0.95014	0.69502	0.6406	0.19429	0.29015	0.12099	0.34703
0.55	0.46595	0.29197	0.62867	0.48114	0.3975	0.24016	0.18328	0.76375	0.72804	0.28043	0.27963	0.85939	0.46157	0.29787	0.49979	0.3711	0.47369	0.4043	0.9496	0.69492	0.63645	0.19433	0.28776	0.12142	0.34573
0.555	0.47429	0.29468	0.63576	0.48798	0.4055	0.24334	0.18314	0.76435	0.72705	0.27976	0.28452	0.85571	0.46725	0.3011	0.50453	0.37361	0.47958	0.40674	0.94953	0.6981	0.64013	0.19732	0.29134	0.12273	0.35418
0.56	0.48916	0.3021	0.65419	0.5165	0.43054	0.26257	0.19494	0.7633	0.72867	0.30219	0.30745	0.86045	0.47364	0.30728	0.52591	0.38271	0.5022	0.42016	0.95077	0.70337	0.64851	0.20282	0.29818	0.12477	0.36666
0.565	0.50126	0.30753	0.66773	0.54027	0.4527	0.28021	0.20355	0.76524	0.72848	0.32026	0.32285	0.86197	0.4796	0.31225	0.5431	0.39029	0.51905	0.42798	0.95093	0.70474	0.65287	0.20737	0.30398	0.12624	0.3768
0.57	0.50935	0.31144	0.67656	0.55534	0.46715	0.29146	0.20825	0.76488	0.72912	0.3322	0.33234	0.86423	0.48326	0.31555	0.5529	0.394	0.53047	0.43407	0.95176	0.70611	0.65657	0.21033	0.30759	0.12737	0.38378
0.575	0.51534	0.31388	0.68243	0.56466	0.47804	0.29922	0.21126	0.76546	0.72871	0.33932	0.33662	0.86621	0.48692	0.3183	0.55915	0.39649	0.53747	0.43676	0.9516	0.7061	0.65735	0.21313	0.31017	0.12814	0.38942
0.58	0.51947	0.31618	0.68615	0.57262	0.4854	0.30488	0.21321	0.76483	0.72941	0.34471	0.34117	0.86877	0.48952	0.32067	0.56211	0.39802	0.54306	0.4401	0.95177	0.70804	0.65932	0.21509	0.31233	0.12902	0.39346
0.585	0.52286	0.3175	0.68886	0.57702	0.49099	0.30873	0.21451	0.76549	0.72869	0.34807	0.34251	0.8687	0.49201	0.3224	0.56464	0.39841	0.5465	0.44131	0.95159	0.70739	0.65917	0.21709	0.31388	0.12952	0.39673
0.59	0.52621	0.31937	0.69135	0.58095	0.49562	0.31184	0.2156	0.76496	0.72987	0.35087	0.34464	0.87118	0.49331	0.32419	0.56609	0.39884	0.5495	0.44353	0.9528	0.70884	0.66034	0.21847	0.31537	0.12998	0.39919
0.595	0.52929	0.32059	0.6935	0.58355	0.49939	0.31375	0.21613	0.76588	0.72927	0.35299	0.34457	0.87266	0.49557	0.32568	0.5668	0.39943	0.55164	0.44406	0.9522	0.70856	0.66089	0.22032	0.31627	0.13035	0.40117
0.6	0.53108	0.32172	0.69464	0.58687	0.50186	0.3161	0.21678	0.76577	0.73046	0.35431	0.34602	0.87436	0.49698	0.32731	0.56798	0.39948	0.55388	0.44539	0.95326	0.70912	0.66074	0.22117	0.31726	0.13046	0.40259
0.605	0.53361	0.32281	0.69511	0.58851	0.5045	0.3172	0.21698	0.76619	0.73018	0.35534	0.34556	0.87544	0.49866	0.32884	0.56854	0.39884	0.55486	0.44603	0.95363	0.70772	0.66137	0.22267	0.31816	0.13064	0.40341
0.61	0.53382	0.3237	0.69592	0.59006	0.50569	0.31784	0.2173	0.76625	0.7314	0.35566	0.34597	0.87503	0.49953	0.33031	0.56794	0.39904	0.55603	0.4469	0.95302	0.70812	0.66052	0.22335	0.3185	0.13081	0.40428
0.615	0.5358	0.32544	0.69686	0.59035	0.507	0.31781	0.21723	0.76609	0.73045	0.35586	0.34458	0.87385	0.50099	0.33137	0.56747	0.39813	0.55612	0.44694	0.95287	0.70686	0.65938	0.22453	0.31888	0.13081	0.40408
0.62	0.53636	0.32615	0.69659	0.59117	0.50804	0.3182	0.21684	0.76616	0.73163	0.35498	0.34374	0.87352	0.50097	0.33271	0.5669	0.39768	0.55662	0.44761	0.9525	0.70718	0.6598	0.22533	0.31922	0.13102	0.40381
0.625	0.53677	0.32733	0.6974	0.59112	0.50866	0.31799	0.21692	0.7669	0.7307	0.35503	0.34228	0.87302	0.50195	0.33368	0.56603	0.3967	0.556	0.44765	0.95185	0.70591	0.65897	0.226	0.31931	0.13098	0.40374
0.63	0.53779	0.32787	0.69664	0.59101	0.5088	0.31739	0.21649	0.76626	0.73178	0.35407	0.34029	0.87174	0.50245	0.33489	0.56474	0.39594	0.55577	0.44788	0.95217	0.70594	0.65805	0.22671	0.31929	0.13088	0.4033
0.635	0.53971	0.32886	0.69732	0.58966	0.50901	0.31689	0.21604	0.76639	0.73141	0.35331	0.34041	0.87106	0.50343	0.33577	0.56388	0.39538	0.5548	0.44874	0.95196	0.70397	0.65686	0.22728	0.31951	0.13075	0.40291
0.64	0.54004	0.32981	0.69742	0.58937	0.50796	0.31611	0.21591	0.76752	0.73186	0.3526	0.33739	0.87083	0.50382	0.33672	0.56227	0.39472	0.55412	0.44755	0.95223	0.70422	0.65636	0.22771	0.31952	0.13074	0.40195
0.645	0.54161	0.32994	0.69628	0.5886	0.50815	0.31555	0.2153	0.76702	0.73155	0.3517	0.3367	0.87042	0.50439	0.33762	0.56118	0.39381	0.55346	0.44705	0.95239	0.70253	0.65578	0.22859	0.31966	0.13057	0.40197
0.65	0.54186	0.33056	0.69598	0.58691	0.5071	0.31439	0.2151	0.76705	0.73234	0.35039	0.33453	0.87158	0.50463	0.33819	0.55974	0.39309	0.55244	0.44751	0.9523	0.70274	0.65536	0.22881	0.31956	0.1306	0.40091
0.655	0.54169	0.33076	0.69473	0.58563	0.50623	0.3133	0.21432	0.76781	0.73157	0.34929	0.33375	0.87145	0.50493	0.33891	0.55886	0.39146	0.55143	0.44779	0.95187	0.70072	0.65427	0.22946	0.31968	0.13039	0.40013
0.66	0.54177	0.331	0.69381	0.58494	0.50431	0.31226	0.21378	0.76736	0.73219	0.34809	0.33142	0.87255	0.5056	0.33946	0.55764	0.39108	0.55059	0.44743	0.95219	0.70132	0.65413	0.22982	0.31957	0.13048	0.39928
0.665	0.5419	0.33153	0.69282	0.58275	0.50234	0.31075	0.21328	0.76756	0.7323	0.347	0.32984	0.87396	0.50585	0.33992	0.5561	0.38992	0.54916	0.44734	0.95299	0.69913	0.65356	0.23034	0.31955	0.13025	0.39845
0.67	0.5431	0.33168	0.6926	0.5813	0.50166	0.30957	0.21281	0.76768	0.73285	0.34563	0.32807	0.87458	0.50538	0.34067	0.55379	0.38914	0.54804	0.44744	0.95398	0.69929	0.65316	0.23052	0.3195	0.13022	0.39751
0.675	0.54324	0.33187	0.69136	0.57953	0.50084	0.30808	0.21226	0.76784	0.73229	0.34491	0.32673	0.87352	0.50627	0.34093	0.5538	0.38805	0.54666	0.44784	0.95372	0.69732	0.65214	0.23076	0.31959	0.13003	0.39695
0.68	0.54302	0.33187	0.69067	0.57814	0.49745	0.30673	0.21189	0.76803	0.73302	0.34344	0.32542	0.87416	0.50625	0.34157	0.55167	0.38751	0.54541	0.44758	0.95346	0.69737	0.65223	0.23114	0.31956	0.13001	0.39578
0.685	0.54313	0.33131	0.6889	0.57616	0.4985	0.30523	0.21143	0.76823	0.73311	0.34174	0.32333	0.87448	0.50643	0.34187	0.55108	0.3867	0.54387	0.44727	0.95363	0.69478	0.65055	0.23136	0.31918	0.12971	0.39506
0.69	0.54266	0.33206	0.68907	0.57478	0.49517	0.30378	0.21068	0.76782	0.73256	0.33983	0.32182	0.87581	0.50597	0.34206	0.5489	0.38572	0.54244	0.44752	0.9543	0.69456	0.65029	0.2315	0.31911	0.12972	0.39371
0.695	0.54248	0.33174	0.68802	0.57227	0.49253	0.30228	0.20979	0.76917	0.73315	0.33836	0.31904	0.87626	0.50611	0.34238	0.54817	0.3841	0.54135	0.44605	0.95444	0.6927	0.64975	0.23172	0.31884	0.12938	0.39296
0.7	0.54194	0.33119	0.6858	0.57086	0.49106	0.30095	0.20911	0.76807	0.73345	0.33578	0.31812	0.87718	0.50566	0.34237	0.54625	0.38344	0.53973	0.44632	0.9543	0.6918	0.64929	0.2318	0.31849	0.12944	0.39154
0.705	0.54158	0.33102	0.6845	0.56832	0.48896	0.299	0.20819	0.76867	0.73444	0.33409	0.31576	0.87691	0.5058	0.34316	0.54512	0.38318	0.53791	0.44547	0.95423	0.68956	0.64792	0.23169	0.31817	0.12908	0.3906
0.71	0.54179	0.33097	0.68379	0.56688	0.48585	0.29768	0.20744	0.76875	0.73437	0.33243	0.31413	0.87771	0.5049	0.34293	0.54333	0.38218	0.53623	0.44473	0.95417	0.68865	0.64747	0.23211	0.31787	0.12888	0.38947
0.715	0.54062	0.33047	0.6832	0.56406	0.48461	0.29586	0.20654	0.76912	0.73381	0.3303	0.31156	0.87922	0.50464	0.34298	0.54178	0.38146	0.53482	0.44395	0.95557	0.6857	0.64677	0.23188	0.31733	0.12865	0.38807
0.72	0.53951	0.33035	0.68087	0.56233	0.48208	0.29447	0.2057	0.76957	0.73466	0.32838	0.31023	0.88037	0.50429	0.34279	0.54039	0.38085	0.53296	0.44391	0.95498	0.68516	0.64604	0.23202	0.31698	0.12847	0.38703
0.725	0.53777	0.32954	0.67856	0.5597	0.47901	0.2929	0.20471	0.76953	0.73443	0.32637	0.30739	0.88152	0.50356	0.34288	0.53903	0.37968	0.53144	0.44245	0.95649	0.68295	0.64532	0.23161	0.3167	0.12827	0.38573
0.73	0.53692	0.32817	0.67563	0.55754	0.47648	0.29128	0.20403	0.76972	0.73426	0.32444	0.30574	0.88397	0.50322	0.34263	0.5377	0.37886	0.52999	0.44158	0.95595	0.68145	0.64455	0.23193	0.31616	0.12809	0.38409
0.735	0.53494	0.32754	0.67354	0.55528	0.47342	0.28979	0.20298	0.76907	0.73469	0.32277	0.30324	0.88449	0.50242	0.34218	0.53583	0.3783	0.52835	0.44072	0.95592	0.67827	0.64323	0.23114	0.31563	0.12783	0.38302
0.74	0.53349	0.32689	0.67146	0.55294	0.47033	0.28843	0.2021	0.76902	0.73499	0.32113	0.30209	0.88766	0.50185	0.34209	0.53428	0.37754	0.52626	0.4407	0.95574	0.67828	0.64232	0.23141	0.31507	0.12771	0.38146
0.745	0.53056	0.32609	0.66998	0.54925	0.46629	0.28654	0.20144	0.76889	0.7346	0.31966	0.29914	0.88574	0.50111	0.3416	0.53214	0.37689	0.52495	0.43901	0.9567	0.67565	0.64152	0.23104	0.31493	0.12757	0.38097
0.75	0.52886	0.32508	0.66648	0.54719	0.4628	0.28489	0.20064	0.76905	0.7354	0.31799	0.29753	0.88628	0.50032	0.34145	0.5308	0.37658	0.52322	0.43869	0.95661	0.67377	0.64074	0.2309	0.31388	0.12749	0.37917
0.755	0.52571	0.32387	0.66311	0.54393	0.45879	0.28328	0.1997	0.76912	0.73449	0.31676	0.29454	0.88998	0.49927	0.3409	0.52826	0.37595	0.52158	0.43707	0.95693	0.67087	0.63919	0.23073	0.31369	0.12714	0.37826
0.76	0.52291	0.32269	0.65912	0.5407	0.45439	0.28124	0.19883	0.77005	0.73447	0.31557	0.29313	0.88973	0.49849	0.34004	0.52638	0.37519	0.51982	0.43681	0.95665	0.66883	0.63779	0.23039	0.31289	0.12708	0.37703
0.765	0.51886	0.32068	0.65488	0.53721	0.4487	0.27972	0.19807	0.76928	0.73531	0.31382	0.29056	0.88992	0.49712	0.3395	0.5228	0.37531	0.51817	0.4351	0.95542	0.66673	0.6367	0.23007	0.31229	0.12721	0.37577
0.77	0.51531	0.31899	0.65026	0.53281	0.44321	0.27753	0.1972	0.76995	0.73467	0.31242	0.28877	0.89126	0.49667	0.33874	0.5218	0.37437	0.51582	0.43438	0.95586	0.6651	0.63555	0.23006	0.31198	0.12728	0.37474
0.775	0.50985	0.31693	0.64473	0.52802	0.4368	0.27508	0.19622	0.76983	0.73513	0.311	0.2862	0.89165	0.49493	0.33835	0.51816	0.37433	0.51374	0.43234	0.95522	0.66167	0.63392	0.22972	0.31134	0.12735	0.37396
0.78	0.50467	0.31438	0.63874	0.52323	0.42944	0.27243	0.19513	0.76998	0.73573	0.3094	0.28306	0.89397	0.49402	0.33738	0.51552	0.3738	0.51121	0.43123	0.95634	0.66009	0.63258	0.22944	0.31073	0.12734	0.3735
0.785	0.49804	0.31188	0.63245	0.51788	0.42096	0.26972	0.19404	0.76962	0.73475	0.30776	0.282	0.89679	0.49225	0.33589	0.51198	0.37323	0.50907	0.4305	0.9569	0.6565	0.63019	0.22896	0.30977	0.12753	0.372
0.79	0.49126	0.3091	0.62528	0.51035	0.41166	0.26612	0.19271	0.76997	0.73513	0.30599	0.27775	0.89882	0.49093	0.33489	0.50837	0.37259	0.50589	0.42817	0.95535	0.654	0.62856	0.22854	0.30937	0.12772	0.37157
0.795	0.483	0.30539	0.61625	0.50254	0.4012	0.26179	0.19159	0.76982	0.73506	0.30391	0.27642	0.89717	0.4892	0.33348	0.5039	0.37157	0.50276	0.42706	0.95645	0.6505	0.62626	0.22814	0.30846	0.12806	0.37078
0.8	0.47657	0.30211	0.60878	0.49592	0.39192	0.2584	0.19021	0.77001	0.73596	0.3011	0.27278	0.89958	0.48811	0.33202	0.50037	0.37158	0.49962	0.42529	0.95646	0.64784	0.62389	0.22783	0.3088	0.12849	0.37041
0.805	0.46497	0.29747	0.59668	0.48508	0.3779	0.25263	0.18819	0.77006	0.73588	0.29931	0.26982	0.90144	0.48466	0.33098	0.4937	0.37008	0.49581	0.42352	0.95553	0.64451	0.62129	0.22801	0.30741	0.129	0.36982
0.81	0.45465	0.29239	0.58504	0.47445	0.36379	0.2465	0.18687	0.76992	0.73527	0.29551	0.2674	0.8998	0.48251	0.3285	0.48929	0.36862	0.49157	0.42254	0.95659	0.64326	0.61938	0.2271	0.3062	0.12955	0.36845
0.815	0.44349	0.28724	0.57408	0.46202	0.34975	0.23915	0.18485	0.77045	0.7366	0.29278	0.26272	0.90118	0.47969	0.32665	0.48248	0.3667	0.48686	0.41832	0.9559	0.63745	0.61441	0.22634	0.30503	0.12978	0.36765
0.82	0.43086	0.28155	0.56072	0.45138	0.33471	0.232	0.18343	0.77053	0.73579	0.28816	0.2605	0.90215	0.47677	0.32373	0.47529	0.3644	0.48255	0.41695	0.95614	0.63482	0.61301	0.22517	0.30399	0.13001	0.36635
0.825	0.41877	0.27458	0.5473	0.43704	0.3194	0.22373	0.18104	0.7698	0.73569	0.28403	0.25564	0.90296	0.47386	0.32116	0.4684	0.36195	0.47593	0.41347	0.95531	0.63006	0.60913	0.22484	0.30236	0.13012	0.36501
0.83	0.40515	0.26805	0.53391	0.42359	0.30339	0.21552	0.17879	0.76884	0.73486	0.27898	0.2513	0.90312	0.46905	0.31753	0.45979	0.35816	0.46941	0.41003	0.95551	0.62639	0.60415	0.22252	0.30084	0.1299	0.363
0.835	0.39165	0.26119	0.5192	0.40843	0.28745	0.2064	0.17537	0.7712	0.73542	0.27318	0.24677	0.90265	0.46486	0.31407	0.45037	0.35483	0.46208	0.40665	0.95456	0.62099	0.59881	0.22189	0.29855	0.13007	0.36105
0.84	0.37741	0.25292	0.50396	0.39229	0.27159	0.19615	0.1719	0.77077	0.73587	0.2661	0.24228	0.90262	0.45951	0.31024	0.44031	0.35037	0.45339	0.40355	0.95434	0.61574	0.59299	0.21989	0.29595	0.1303	0.3588
0.845	0.36317	0.24525	0.48795	0.3767	0.25559	0.18644	0.16822	0.77031	0.73583	0.25841	0.23652	0.90351	0.45407	0.30515	0.42919	0.34527	0.44458	0.39862	0.95523	0.61017	0.5887	0.21797	0.29349	0.13046	0.3555
0.85	0.34764	0.23675	0.47195	0.3598	0.23961	0.17571	0.1643	0.76941	0.7353	0.25067	0.23145	0.9015	0.44702	0.30098	0.41809	0.33917	0.43546	0.3946	0.9553	0.6059	0.58366	0.21504	0.29008	0.13041	0.35267
0.855	0.33226	0.22754	0.45692	0.34207	0.22364	0.16521	0.15916	0.7707	0.73643	0.24185	0.22461	0.90223	0.43928	0.29433	0.40492	0.33178	0.4237	0.38909	0.95444	0.60024	0.57673	0.21288	0.28612	0.13046	0.34771
0.86	0.31757	0.21987	0.43911	0.32527	0.20902	0.15475	0.15538	0.77084	0.73653	0.23202	0.21865	0.90183	0.43167	0.28932	0.3918	0.32543	0.41274	0.38419	0.95366	0.59327	0.56912	0.20954	0.28248	0.13024	0.34359
0.865	0.30331	0.21054	0.4227	0.30941	0.19566	0.14417	0.1508	0.76948	0.73595	0.22206	0.21181	0.90223	0.42353	0.28311	0.37749	0.31878	0.40094	0.37773	0.95409	0.58652	0.56148	0.20686	0.27862	0.12989	0.33911
0.87	0.28785	0.20123	0.40499	0.2918	0.18205	0.13534	0.14452	0.76969	0.73556	0.21246	0.2061	0.90537	0.41467	0.27528	0.36375	0.30828	0.38826	0.3726	0.95517	0.57697	0.55224	0.20254	0.27209	0.12908	0.3331
0.875	0.27478	0.19265	0.39224	0.27706	0.17009	0.12683	0.13888	0.76981	0.73513	0.20194	0.19864	0.90231	0.40482	0.2675	0.34886	0.29946	0.3744	0.36522	0.9526	0.56998	0.54329	0.19843	0.26755	0.12897	0.32803
0.88	0.2598	0.18407	0.37518	0.26115	0.15751	0.11764	0.13333	0.77153	0.73436	0.19174	0.19168	0.90386	0.39445	0.2603	0.33317	0.29062	0.36137	0.35844	0.95386	0.5613	0.53326	0.19456	0.26135	0.12834	0.32022
0.885	0.24684	0.17545	0.36082	0.24654	0.14771	0.10946	0.12752	0.77152	0.73473	0.18141	0.18439	0.9038	0.38434	0.25252	0.31773	0.2814	0.34753	0.35071	0.95361	0.55265	0.52288	0.18988	0.25564	0.12683	0.31381
0.89	0.23496	0.16756	0.34534	0.23195	0.13755	0.10233	0.12259	0.77268	0.73516	0.17124	0.17749	0.90209	0.37371	0.24464	0.30304	0.27094	0.33341	0.34312	0.9521	0.54164	0.5123	0.18454	0.24816	0.12589	0.30643
0.895	0.22287	0.16024	0.33249	0.21826	0.12884	0.09526	0.11609	0.77094	0.73621	0.16172	0.17023	0.90287	0.36203	0.23526	0.28797	0.261	0.31878	0.33472	0.95185	0.53088	0.50014	0.18002	0.24211	0.12444	0.29891
0.9	0.21111	0.15199	0.3189	0.2052	0.12025	0.08934	0.11013	0.77144	0.73587	0.15158	0.16236	0.90337	0.35078	0.22674	0.27275	0.25059	0.30428	0.32646	0.9516	0.51992	0.48869	0.17406	0.23433	0.12323	0.29032
0.905	0.20199	0.14542	0.30661	0.19334	0.11395	0.08353	0.10373	0.77016	0.73659	0.1414	0.15549	0.90256	0.33902	0.21808	0.25865	0.24047	0.29239	0.31708	0.95109	0.50902	0.47696	0.16879	0.22696	0.12225	0.28296
0.91	0.19157	0.13857	0.29337	0.18207	0.10719	0.07872	0.09807	0.77108	0.73629	0.13317	0.14855	0.90246	0.32663	0.20901	0.24408	0.22998	0.2785	0.3075	0.95095	0.49762	0.46513	0.16426	0.22004	0.11981	0.27403
0.915	0.18235	0.13259	0.28236	0.17247	0.10135	0.07425	0.09415	0.77037	0.73568	0.12524	0.14187	0.90449	0.315	0.20042	0.23116	0.22048	0.26528	0.30031	0.94875	0.48576	0.4519	0.15835	0.21313	0.11873	0.26605
0.92	0.17418	0.12652	0.27127	0.16274	0.09589	0.06997	0.08839	0.77145	0.73647	0.11767	0.13596	0.90252	0.30402	0.19231	0.21761	0.21013	0.25173	0.2897	0.94816	0.47413	0.43786	0.1523	0.20458	0.11751	0.25696
0.925	0.16605	0.12122	0.26117	0.15421	0.09113	0.06659	0.08395	0.77086	0.73554	0.11051	0.12987	0.90187	0.29268	0.18428	0.20625	0.20092	0.24016	0.2812	0.94828	0.461	0.42511	0.14709	0.19718	0.11528	0.24838
0.93	0.15845	0.11633	0.25137	0.14643	0.08708	0.06357	0.07949	0.77118	0.73605	0.10392	0.12374	0.90166	0.28087	0.17598	0.19416	0.19256	0.22832	0.27232	0.94846	0.44929	0.41135	0.14153	0.18958	0.11352	0.23917
0.935	0.1523	0.11164	0.24296	0.13908	0.0836	0.06122	0.07513	0.77147	0.73653	0.09769	0.11771	0.9028	0.27097	0.16791	0.18369	0.18334	0.21703	0.2627	0.94735	0.4356	0.39857	0.13582	0.18224	0.1116	0.23105
0.94	0.14647	0.10777	0.23428	0.13228	0.08057	0.05876	0.07098	0.77157	0.7363	0.09267	0.11275	0.90316	0.2604	0.16059	0.17391	0.17556	0.20689	0.25333	0.94691	0.42409	0.3846	0.13136	0.175	0.10993	0.22238
0.945	0.14115	0.10387	0.22696	0.12637	0.07777	0.05671	0.06777	0.77135	0.73599	0.08819	0.10772	0.90333	0.25096	0.15398	0.16461	0.16758	0.19704	0.24543	0.94649	0.41144	0.37289	0.12608	0.16867	0.10823	0.21449
0.95	0.13623	0.10058	0.21998	0.12093	0.07541	0.05515	0.06366	0.77098	0.73539	0.08354	0.10264	0.90181	0.24176	0.1474	0.15588	0.16044	0.18809	0.23586	0.94558	0.39894	0.36073	0.12061	0.16159	0.1062	0.2057
0.955	0.13302	0.09724	0.21389	0.11647	0.07391	0.05381	0.06177	0.77057	0.73641	0.07956	0.09836	0.90312	0.23251	0.14173	0.14821	0.15381	0.17992	0.22754	0.94508	0.38762	0.34882	0.11655	0.15507	0.10448	0.19817
0.96	0.1284	0.0946	0.20802	0.11193	0.07197	0.05245	0.05841	0.77083	0.73499	0.07551	0.09429	0.90297	0.22461	0.13565	0.14051	0.14798	0.1719	0.21832	0.9446	0.37548	0.33718	0.11202	0.1492	0.10251	0.19043
0.965	0.12534	0.09241	0.20275	0.10844	0.07082	0.05141	0.0563	0.77087	0.73629	0.07249	0.0904	0.90178	0.21729	0.13097	0.13466	0.14218	0.16438	0.21255	0.94325	0.36452	0.32636	0.10795	0.14341	0.10073	0.1832
0.97	0.12236	0.09006	0.19819	0.10526	0.06972	0.0505	0.05428	0.77137	0.73514	0.06985	0.08689	0.90205	0.2099	0.12591	0.12835	0.13722	0.15808	0.20396	0.94258	0.35373	0.31543	0.10377	0.1378	0.0991	0.17606
0.975	0.12025	0.08832	0.19379	0.10232	0.06925	0.04977	0.05271	0.77103	0.73536	0.06768	0.08398	0.90318	0.2035	0.12178	0.12328	0.13304	0.1522	0.19838	0.94167	0.34387	0.30605	0.10025	0.13318	0.09699	0.17033
0.98	0.11799	0.087	0.18961	0.10029	0.06873	0.04943	0.05086	0.771	0.73566	0.06551	0.08131	0.9031	0.198	0.11818	0.11869	0.12866	0.14683	0.19169	0.94086	0.33446	0.29677	0.097	0.12836	0.09578	0.16434
0.985	0.11656	0.08596	0.18724	0.0977	0.06814	0.04893	0.04973	0.77115	0.73587	0.06414	0.07876	0.90247	0.19365	0.11493	0.11509	0.12502	0.14229	0.18614	0.94148	0.32592	0.28858	0.09385	0.12426	0.0942	0.15818
0.99	0.11558	0.08506	0.18462	0.09673	0.06874	0.04858	0.04828	0.7714	0.73651	0.06302	0.07632	0.9017	0.18832	0.11211	0.11152	0.12218	0.13884	0.18086	0.93956	0.31756	0.28073	0.09111	0.12063	0.09315	0.15329
0.995	0.1151	0.08463	0.18279	0.09555	0.06881	0.04848	0.04747	0.77096	0.73586	0.06176	0.07449	0.90201	0.1847	0.10956	0.10846	0.11974	0.13497	0.17613	0.93891	0.31099	0.27383	0.08876	0.11705	0.09145	0.1482
1	0.11509	0.08398	0.18197	0.09464	0.06922	0.0488	0.04653	0.7697	0.7349	0.06042	0.07289	0.90167	0.18133	0.10778	0.10663	0.11755	0.13242	0.17255	0.93723	0.3036	0.26748	0.08683	0.11403	0.09022	0.14459
1.005	0.11515	0.08423	0.18107	0.09451	0.07014	0.04878	0.0458	0.77003	0.73511	0.06009	0.07155	0.90209	0.17911	0.10628	0.1051	0.11567	0.12998	0.16866	0.93713	0.29946	0.26173	0.0849	0.11141	0.08928	0.14032
1.01	0.11623	0.08478	0.18166	0.09526	0.07133	0.04919	0.04558	0.77033	0.73404	0.05997	0.07077	0.90108	0.17791	0.10562	0.10401	0.11468	0.12857	0.16579	0.93652	0.29471	0.25791	0.08322	0.10938	0.08851	0.13765
1.015	0.11726	0.08567	0.18299	0.09566	0.07247	0.05007	0.04553	0.77205	0.73501	0.05969	0.06936	0.90213	0.1773	0.10503	0.10331	0.11418	0.12778	0.16358	0.9371	0.29193	0.25535	0.08208	0.10764	0.0876	0.13496
1.02	0.11937	0.08663	0.1851	0.09688	0.07432	0.0504	0.04533	0.77131	0.73506	0.06088	0.06869	0.90154	0.17731	0.10526	0.10356	0.11414	0.12769	0.16218	0.93626	0.28987	0.25254	0.08135	0.1065	0.08697	0.13328
1.025	0.12191	0.08837	0.18808	0.09835	0.07629	0.05129	0.04562	0.77109	0.73576	0.06078	0.06866	0.90248	0.17822	0.10572	0.10413	0.11486	0.12841	0.16147	0.9352	0.28846	0.25167	0.08101	0.10575	0.08652	0.1316
1.03	0.12541	0.0907	0.19186	0.10081	0.07898	0.05243	0.04574	0.7715	0.73546	0.06163	0.0683	0.90157	0.17969	0.10701	0.10552	0.11608	0.12975	0.16181	0.93559	0.28869	0.25101	0.08086	0.10579	0.08643	0.13062
1.035	0.12963	0.09329	0.19679	0.10401	0.08206	0.05348	0.04656	0.77181	0.73487	0.06372	0.06795	0.90186	0.18276	0.10855	0.10719	0.11795	0.13183	0.1627	0.93466	0.29	0.25218	0.08106	0.10579	0.08634	0.13084
1.04	0.13423	0.09617	0.20268	0.10775	0.086	0.05508	0.0468	0.7702	0.73465	0.06484	0.06804	0.90342	0.1863	0.11118	0.1102	0.11987	0.13465	0.16353	0.9345	0.29264	0.25409	0.08131	0.10701	0.08644	0.13159
1.045	0.14025	0.09982	0.2102	0.11202	0.08991	0.05689	0.04798	0.7704	0.73452	0.06662	0.06894	0.90267	0.19081	0.11441	0.11359	0.1233	0.13845	0.16522	0.93462	0.29702	0.25779	0.08235	0.1081	0.08694	0.13219
1.05	0.14689	0.10439	0.21776	0.11715	0.09527	0.05885	0.04941	0.77115	0.73562	0.06879	0.06927	0.90175	0.19688	0.11814	0.1179	0.12695	0.14329	0.16822	0.9342	0.30174	0.26183	0.08329	0.10978	0.08733	0.13387
1.055	0.1542	0.10892	0.22792	0.1234	0.10049	0.06116	0.05096	0.77137	0.73515	0.07192	0.07011	0.90219	0.20357	0.12205	0.1227	0.13175	0.14845	0.17195	0.93454	0.30809	0.26698	0.08518	0.11184	0.08789	0.13647
1.06	0.16279	0.11438	0.23858	0.13088	0.10697	0.06358	0.0525	0.77105	0.73516	0.07466	0.07163	0.90283	0.21092	0.12699	0.12847	0.13588	0.15492	0.17664	0.93513	0.31501	0.27364	0.08676	0.11488	0.08881	0.13974
1.065	0.17263	0.12044	0.2504	0.13806	0.11396	0.06672	0.05464	0.77116	0.7348	0.0786	0.07295	0.90372	0.21903	0.1324	0.13513	0.14152	0.1619	0.18183	0.93584	0.32352	0.28101	0.08916	0.11795	0.09008	0.14384
1.07	0.18198	0.12702	0.26235	0.1474	0.12241	0.07014	0.05667	0.77144	0.73544	0.08318	0.07498	0.9038	0.22892	0.13914	0.14306	0.14752	0.16995	0.18825	0.93529	0.33418	0.29031	0.09206	0.12225	0.09126	0.14825
1.075	0.1928	0.13435	0.27599	0.15749	0.13109	0.07414	0.0594	0.77165	0.73671	0.08796	0.07688	0.90253	0.23856	0.14581	0.15131	0.15509	0.1796	0.19497	0.93666	0.34439	0.29992	0.09524	0.12722	0.09323	0.15389
1.08	0.20522	0.14212	0.29152	0.16879	0.1414	0.07867	0.06211	0.7716	0.73574	0.09379	0.0798	0.90378	0.25002	0.15385	0.16085	0.16329	0.18933	0.2021	0.93774	0.35569	0.31112	0.09924	0.13261	0.09485	0.16004
1.085	0.21751	0.14986	0.30622	0.18044	0.15182	0.08388	0.06547	0.77184	0.73613	0.09999	0.0825	0.90421	0.26187	0.16106	0.1715	0.17135	0.20099	0.21048	0.93737	0.3679	0.32386	0.10346	0.1383	0.0969	0.16734
1.09	0.23127	0.15875	0.32232	0.19308	0.1642	0.08958	0.0688	0.77217	0.73663	0.107	0.08601	0.90414	0.27366	0.16989	0.18335	0.18115	0.21306	0.22013	0.93806	0.38083	0.33639	0.10829	0.1454	0.09943	0.17555
1.095	0.24514	0.16743	0.3392	0.20822	0.17666	0.09653	0.07342	0.77155	0.73628	0.1148	0.08954	0.90329	0.28627	0.17884	0.19611	0.19066	0.22583	0.22933	0.93972	0.39405	0.35028	0.1135	0.15263	0.10179	0.18421
1.1	0.25935	0.17634	0.35594	0.22303	0.1894	0.10367	0.07745	0.77181	0.73708	0.12254	0.09412	0.90519	0.29963	0.18754	0.20921	0.20114	0.23953	0.23928	0.9409	0.40853	0.36335	0.11906	0.16066	0.10406	0.1936
1.105	0.27366	0.18502	0.3732	0.23813	0.20313	0.1112	0.08284	0.77176	0.73617	0.13139	0.09825	0.90576	0.31284	0.1967	0.22283	0.2117	0.25417	0.24876	0.94186	0.4216	0.37776	0.12462	0.16867	0.10672	0.2038
1.11	0.28731	0.19361	0.39028	0.25463	0.21685	0.1195	0.08764	0.77178	0.73644	0.14077	0.10311	0.90508	0.32576	0.20586	0.23725	0.22209	0.26836	0.25983	0.9431	0.43459	0.39291	0.13068	0.17667	0.10915	0.2139
1.115	0.30195	0.20229	0.40692	0.27049	0.23103	0.12864	0.09299	0.77122	0.73574	0.15113	0.10909	0.90603	0.33879	0.21545	0.25192	0.23362	0.2835	0.27102	0.94437	0.44792	0.40756	0.13733	0.18558	0.11196	0.22452
1.12	0.31523	0.21085	0.4232	0.28673	0.24454	0.13747	0.09897	0.77152	0.73569	0.16167	0.115	0.90646	0.35078	0.22386	0.26681	0.24367	0.29829	0.28253	0.9451	0.46007	0.42102	0.14371	0.19396	0.1142	0.23549
1.125	0.32897	0.21811	0.43801	0.3026	0.25833	0.1464	0.1055	0.77153	0.7355	0.17243	0.12117	0.90643	0.36269	0.23207	0.28127	0.2548	0.3125	0.2925	0.94685	0.47213	0.43429	0.14939	0.20233	0.11668	0.24628
1.13	0.34094	0.22506	0.45329	0.31731	0.27065	0.15574	0.11133	0.77172	0.7356	0.1826	0.12756	0.90583	0.37449	0.24027	0.29569	0.26559	0.32736	0.30221	0.94712	0.48327	0.44767	0.15573	0.2101	0.11855	0.25706
1.135	0.35209	0.23179	0.46634	0.33202	0.2815	0.16519	0.11649	0.77181	0.73618	0.19317	0.13338	0.90621	0.38487	0.24832	0.30986	0.2756	0.3408	0.3113	0.94754	0.49371	0.4605	0.16142	0.21814	0.12121	0.26744
1.14	0.3629	0.23821	0.47894	0.34504	0.2931	0.17359	0.12213	0.77136	0.73637	0.20275	0.14063	0.90666	0.3953	0.25473	0.32271	0.28607	0.35405	0.32134	0.94837	0.50364	0.47172	0.167	0.22552	0.12327	0.27731
1.145	0.37264	0.24339	0.48995	0.35812	0.30308	0.18171	0.1267	0.77132	0.73717	0.21216	0.14627	0.90604	0.40426	0.26055	0.33497	0.29523	0.36552	0.32908	0.9493	0.51283	0.48349	0.17229	0.23254	0.12516	0.28722
1.15	0.38115	0.24749	0.50111	0.36911	0.31194	0.18912	0.13191	0.77214	0.73687	0.22009	0.15259	0.90713	0.41232	0.26671	0.34675	0.30294	0.37678	0.33668	0.95019	0.52098	0.49428	0.1773	0.23953	0.12678	0.29637
1.155	0.39005	0.25295	0.51048	0.37943	0.31985	0.19603	0.13585	0.77121	0.73648	0.2279	0.15871	0.90694	0.42044	0.27112	0.35729	0.31069	0.38763	0.34343	0.95117	0.52877	0.50363	0.18286	0.24545	0.12841	0.30433
1.16	0.39691	0.25554	0.51874	0.3885	0.32696	0.20215	0.13993	0.77246	0.73713	0.23554	0.16414	0.90732	0.42696	0.27663	0.36635	0.31839	0.39662	0.34941	0.95206	0.536	0.51205	0.18597	0.25103	0.12984	0.31244
1.165	0.40343	0.25966	0.52584	0.39683	0.33264	0.20777	0.14341	0.77146	0.73694	0.24156	0.1696	0.90664	0.43303	0.27978	0.37527	0.32466	0.40503	0.35558	0.95181	0.54192	0.52075	0.19056	0.2562	0.1316	0.32007
1.17	0.40865	0.26203	0.53236	0.40296	0.33794	0.21303	0.14637	0.77188	0.73652	0.24774	0.17439	0.90756	0.4388	0.28295	0.38332	0.33107	0.41273	0.3607	0.95288	0.54775	0.52809	0.19358	0.26073	0.13324	0.3265
1.175	0.41404	0.26443	0.53867	0.40938	0.34252	0.21674	0.14879	0.77196	0.73765	0.25305	0.17873	0.90619	0.44393	0.28718	0.38989	0.33623	0.41909	0.36427	0.95284	0.55275	0.53409	0.19716	0.26465	0.1339	0.3331
1.18	0.41788	0.26668	0.54339	0.41568	0.34667	0.22111	0.15126	0.7727	0.73681	0.25699	0.18316	0.90802	0.4485	0.28925	0.3967	0.34111	0.42469	0.36872	0.95402	0.55847	0.54009	0.20041	0.26862	0.13539	0.3386
1.185	0.42207	0.26902	0.54819	0.41956	0.34983	0.22451	0.15351	0.77256	0.73737	0.26077	0.18722	0.90726	0.45226	0.2909	0.40222	0.345	0.42984	0.37245	0.95439	0.56231	0.54561	0.20307	0.27219	0.13612	0.34387
1.19	0.42539	0.27027	0.55296	0.4236	0.35332	0.22701	0.1555	0.77247	0.73661	0.26417	0.19098	0.90729	0.45622	0.29312	0.4072	0.34921	0.43483	0.37522	0.9547	0.566	0.55023	0.20589	0.27546	0.13732	0.34909
1.195	0.4279	0.27182	0.55646	0.42699	0.3562	0.22932	0.15629	0.77233	0.73747	0.26714	0.19391	0.90761	0.45922	0.29612	0.41175	0.35371	0.43947	0.3784	0.95559	0.56949	0.55471	0.20835	0.27868	0.13811	0.35354
1.2	0.43115	0.27273	0.55933	0.43129	0.35859	0.23275	0.15787	0.77259	0.73715	0.26904	0.1973	0.9073	0.4623	0.29667	0.41625	0.35639	0.44254	0.38034	0.95514	0.57287	0.55945	0.2105	0.2813	0.13899	0.3583
1.205	0.43268	0.27454	0.56271	0.43338	0.36055	0.23449	0.15976	0.77196	0.73728	0.27126	0.1996	0.90773	0.46527	0.29785	0.41911	0.35918	0.4471	0.38263	0.95579	0.57607	0.56362	0.2128	0.28484	0.13979	0.36256
1.21	0.4357	0.27572	0.567	0.43655	0.36287	0.23616	0.16065	0.77377	0.73668	0.2733	0.20205	0.90838	0.46806	0.29984	0.42335	0.3622	0.44985	0.38465	0.95559	0.5787	0.56699	0.21451	0.28704	0.14069	0.36687
1.215	0.43757	0.27634	0.56968	0.43875	0.36522	0.23844	0.16189	0.77289	0.73727	0.27534	0.205	0.90758	0.46981	0.30128	0.42573	0.36414	0.45344	0.38683	0.95588	0.58173	0.57044	0.21666	0.28984	0.14136	0.37083
1.22	0.43963	0.27713	0.57131	0.441	0.36668	0.24015	0.16308	0.77391	0.73669	0.27757	0.20785	0.90855	0.47237	0.301	0.42958	0.36806	0.45668	0.38824	0.95454	0.5843	0.57302	0.21838	0.29205	0.14221	0.3747
1.225	0.44214	0.27862	0.57463	0.44261	0.36832	0.24135	0.16419	0.77264	0.73626	0.27908	0.2101	0.90773	0.47508	0.30328	0.43207	0.37011	0.45973	0.39008	0.95689	0.58734	0.57693	0.22072	0.29431	0.14305	0.37907
1.23	0.44392	0.28037	0.57767	0.44595	0.37059	0.24371	0.16456	0.77225	0.73645	0.28111	0.21164	0.90784	0.47673	0.30417	0.4346	0.37214	0.46211	0.39122	0.95659	0.58851	0.57925	0.22237	0.29626	0.14351	0.38232
1.235	0.44537	0.28068	0.58005	0.44778	0.37246	0.24454	0.16517	0.77265	0.73781	0.28188	0.21495	0.90865	0.47873	0.30469	0.43661	0.37502	0.4648	0.39292	0.95599	0.59061	0.582	0.22403	0.29882	0.14428	0.38665
1.24	0.44771	0.28149	0.58311	0.44983	0.37497	0.24596	0.16597	0.77312	0.73684	0.28447	0.21667	0.90798	0.48061	0.30596	0.43979	0.37765	0.4677	0.3942	0.95717	0.59325	0.5844	0.22568	0.30074	0.14481	0.39
1.245	0.44935	0.28221	0.58625	0.45146	0.37672	0.2483	0.16752	0.77305	0.73721	0.28621	0.21942	0.9075	0.48284	0.30692	0.44252	0.37913	0.47024	0.39678	0.95647	0.59516	0.58769	0.22722	0.30322	0.14576	0.39359
1.25	0.45144	0.28339	0.58907	0.45391	0.37943	0.2498	0.16838	0.77271	0.73706	0.28807	0.22204	0.90782	0.48479	0.30799	0.44512	0.3822	0.47312	0.39822	0.95752	0.59649	0.58974	0.22856	0.30557	0.14613	0.39796
1.255	0.4531	0.28403	0.5918	0.45607	0.38203	0.25181	0.16873	0.77273	0.73647	0.28991	0.22473	0.9072	0.48694	0.30869	0.44757	0.38434	0.47635	0.39917	0.95742	0.59941	0.59305	0.23008	0.30775	0.14711	0.40213
1.26	0.4554	0.28492	0.59391	0.45898	0.38427	0.25362	0.16997	0.77342	0.73701	0.29191	0.22764	0.90759	0.48884	0.3097	0.45071	0.38655	0.47927	0.40153	0.9581	0.60118	0.59595	0.23209	0.31063	0.14754	0.40643
